Repository: Global-Health-Engineering/glass-tumbler

<!-- badges: start -->
<!-- badges: end -->

<h1> Solar-Powered Glass Tumbler for Cape Maclear, Malawi: Design, Maintenance, Operation, and Results </h1>

<b>Contributors</b>  

- Emma Steinke <a href="https://orcid.org/0009-0005-9115-9379"> <img alt="ORCID logo" src="https://info.orcid.org/wp-content/uploads/2019/11/orcid_16x16.png" width="16" height="16" /> 0009-0005-9115-9379 </a> *design, construction, testing, writing*  
- Jakub Tkaczuk <a href="https://orcid.org/0000-0001-7997-9423"> <img alt="ORCID logo" src="https://info.orcid.org/wp-content/uploads/2019/11/orcid_16x16.png" width="16" height="16" /> 0000-0001-7997-9423 </a> *supervision, development*  
- Elizabeth Tilley <a href="https://orcid.org/0000-0002-2095-9724"> <img alt="ORCID logo" src="https://info.orcid.org/wp-content/uploads/2019/11/orcid_16x16.png" width="16" height="16" /> 0000-0002-2095-9724 </a> *supervision*
<br><br>
This work is certified by the Open Source Hardware Association.<br \>
<b>Complete description of system design, functionalities, operation, and maintenance is available on:<br \>
<a href="https://global-health-engineering.github.io/glass-tumbler/">Github pages</a>.
</b>

# Background

This repository details the construction, operation, and maintenance of the solar-powered glass tumbler built as part of a collaboration between the Malawian nonprofit organization, Sustainable Cape Maclear, and the Global Health Engineering Group at ETH Zürich.

Cape Maclear is a rural Malawian town located within a UNESCO World Heritage Site, which has attracted significant tourism and growth in the last 20 years. This has led to a unique waste challenge: an abundance of non-returnable glass bottles that are not part of a deposit system. The accumulation of broken glass creates sharp fragments that pose significant injury risks to residents, tourists, and wildlife.

Because industrial recycling is not economically or technically feasible in this location, the tumbler uses **glass tumbling** to grind away sharp edges, producing smooth "sea glass" that is safe for reuse in construction, landscaping, and jewelry. The machine is a standalone, solar-powered rotating drum system designed to process 20 kg batches of glass with a total material cost of approximately **$581.10**.

# PDF Documentation

The full detailed guide and the quick start guide are available in the [`doc`](doc/) directory:

- [`doc/detailed_guide.pdf`](doc/detailed_guide.pdf)  
- [`doc/quickstart_guide.pdf`](doc/quickstart_guide.pdf)

CAD models and technical drawings are available in the [`cad`](cad/) directory.

# Raw Data

Unprocessed measurements from field trials and external sources. These files are the authoritative inputs to everything in [`../derived_data/`](../derived_data/).

| File | Description | Source |
| :--- | :--- | :--- |
| `glass_brightness.csv` | Pixel-brightness measurements of individual tumbled glass samples across durations and abrasive media. | Digital image processing of photographs taken under controlled lighting. |
| `imperfections.csv` | Manual counts of surface imperfections on the seven largest glass fragments per batch. | Visual inspection of post-tumbling fragments. |
| `irradiance_data_2024.csv` | Hourly Global Horizontal Irradiance (GHI), cloud opacity, and air temperature for Cape Maclear, Malawi, throughout 2024. | [Solcast API](https://solcast.com/). |

Variable definitions, units, and value ranges are documented in [`../metadata/codebook.csv`](../metadata/codebook.csv).

## Conventions

- Timestamps in `irradiance_data_2024.csv` are UTC (ISO 8601), matching the Solcast export.
- Tumbling durations (`time_h`, `Hours`) are whole hours from batch start.
- Do not modify files in this directory — analyses should read from here and write to `../derived_data/`.

File: data/raw_data/imperfections.csv
Batch Type,Hours,R1,R2,R3,R4,R5,R6,R7
Just Water,0,1.5,2.0,1.0,2.5,1.5,2.0,1.4
Just Water,2,0.5,0.5,1.0,2.5,2.5,2.5,6.0
Just Water,4,6.0,2.0,3.0,1.0,1.5,2.0,0.5
Just Water,6,6.0,3.0,2.5,2.0,0.5,1.5,1.0
Just Water,8,5.5,4.5,2.5,3.5,2.5,1.0,1.0
Just Water,10,4.0,2.0,3.0,7.0,3.5,1.0,2.5
Sand,0,1.5,2.0,1.0,2.5,1.5,2.0,1.4
Sand,2,3.0,1.5,1.5,0.5,0.5,0.0,2.0
Sand,4,0.0,1.0,1.0,1.0,1.0,2.0,3.0
Sand,6,0.0,0.5,0.5,0.5,0.5,0.5,2.0
Sand,8,0.0,0.5,1.0,1.5,2.0,3.5,1.5
Sand,10,6.0,2.5,0.0,1.5,0.0,1.0,0.5
Sand,12,0.0,0.5,0.5,0.5,0.5,1.5,1.5
Sand,16,0.0,0.0,0.0,0.5,1.5,1.5,3.5
Sand,20,0.0,0.0,0.0,0.0,0.5,1.0,1.5
Sand,24,0.0,0.0,0.5,0.5,0.5,1.0,1.0
Silica Grit,0,1.5,2.0,1.0,2.5,1.5,2.0,1.4
Silica Grit,2,2.5,0.5,1.0,0.5,0.5,0.5,1.0
Silica Grit,4,0.0,2.5,0.0,1.0,0.5,2.0,0.5
Silica Grit,6,1.5,0.0,0.0,0.0,0.5,0.0,1.0
Silica Grit,8,0.0,0.0,2.0,0.0,0.5,0.0,0.5
Silica Grit,10,0.0,0.0,0.5,0.0,0.0,0.0,0.5
